Repository: flaviu-gostin/statistics_ga_paper

# Statistical calculations for an article

Article: Wei, Q. et al, The Influence of Partial Replacement of Cu
with Ga on the Corrosion Behavior of
Ti<sub>40</sub>Zr<sub>10</sub>Cu<sub>36</sub>Pd<sub>14</sub> Metallic
Glasses, Journal of the Electrochemical Society, 2019, vol. 166,
pp. C485-C491. DOI:
[10.1149/2.0461914jes](http://dx.doi.org/10.1149/2.0461914jes)

This very small project calculates statistics on a small dataset
containing two independent and three dependent variables.  Analyses:
two-way ANOVA, one-way ANOVA, t-tests.

## To repeat the calculation:

I only tested this project under GNU/Linux with Python3.5.2.  It will most
probably not work with Python2.

- open a terminal
- `cd Desktop` or choose another directory where you want this project
- `git clone https://github.com/cracrai/statistics_ga_paper.git`.  This will
create a new directory named *statistics_ga_paper/*
- `cd statistics_ga_paper`
- `virtualenv --python=python3 venv` to create a virtual environment
- `source venv/bin/activate` to activate the virtual environment
- `pip install -r requirements.txt` to install required Python libraries
- `make analysis` to perform the calculations and generate scatter plots for
exploratory data analysis using the receipes in the *Makefile* file.

If you encounter any problems, please create an "issue", see the tab "Issues" above.

File: data/corrpit.csv
Ga_at	sample_shape	Ecorr_mVvsSCE	Epit_mVvsSCE
0	Rod	-1	355
0	Rod	-45	345
0	Rod	-31	361
1	Rod	-36	321
1	Rod	-20	311
1	Rod	-19	356
2	Rod	2	335
2	Rod	-17	356
2	Rod	-5	335
4	Rod	-52	300
4	Rod	-22	305
4	Rod	-37	356
8	Rod	-34	335
8	Rod	-24	348
8	Rod	-25	356
10	Rod	-50	381
10	Rod	-46	361
10	Rod	-34	395
0	Ribbon	-88	445
0	Ribbon	-82	408
0	Ribbon	-84	398
2	Ribbon	-63	393
2	Ribbon	-58	427
2	Ribbon	-47	392
4	Ribbon	-73	411
4	Ribbon	-68	476
4	Ribbon	-80	457
8	Ribbon	-71	445
8	Ribbon	-69	414
8	Ribbon	-62	465
10	Ribbon	-47	454
10	Ribbon	-62	369
10	Ribbon	-70	476
