Repository: flaviu-gostin/statistics_ga_paper

# Statistical calculations for an article

Article: Wei, Q. et al, The Influence of Partial Replacement of Cu
with Ga on the Corrosion Behavior of
Ti<sub>40</sub>Zr<sub>10</sub>Cu<sub>36</sub>Pd<sub>14</sub> Metallic
Glasses, Journal of the Electrochemical Society, 2019, vol. 166,
pp. C485-C491. DOI:
[10.1149/2.0461914jes](http://dx.doi.org/10.1149/2.0461914jes)

This very small project calculates statistics on a small dataset
containing two independent and three dependent variables.  Analyses:
two-way ANOVA, one-way ANOVA, t-tests.

## To repeat the calculation:

I only tested this project under GNU/Linux with Python3.5.2.  It will most
probably not work with Python2.

- open a terminal
- `cd Desktop` or choose another directory where you want this project
- `git clone https://github.com/cracrai/statistics_ga_paper.git`.  This will
create a new directory named *statistics_ga_paper/*
- `cd statistics_ga_paper`
- `virtualenv --python=python3 venv` to create a virtual environment
- `source venv/bin/activate` to activate the virtual environment
- `pip install -r requirements.txt` to install required Python libraries
- `make analysis` to perform the calculations and generate scatter plots for
exploratory data analysis using the receipes in the *Makefile* file.

If you encounter any problems, please create an "issue", see the tab "Issues" above.

File: results/corrpitover.csv
Ga_at	sample_shape	Ecorr_mVvsSCE	Epit_mVvsSCE	npit_mV
0	Rod	-1	355	356
0	Rod	-45	345	390
0	Rod	-31	361	392
1	Rod	-36	321	357
1	Rod	-20	311	331
1	Rod	-19	356	375
2	Rod	2	335	333
2	Rod	-17	356	373
2	Rod	-5	335	340
4	Rod	-52	300	352
4	Rod	-22	305	327
4	Rod	-37	356	393
8	Rod	-34	335	369
8	Rod	-24	348	372
8	Rod	-25	356	381
10	Rod	-50	381	431
10	Rod	-46	361	407
10	Rod	-34	395	429
0	Ribbon	-88	445	533
0	Ribbon	-82	408	490
0	Ribbon	-84	398	482
2	Ribbon	-63	393	456
2	Ribbon	-58	427	485
2	Ribbon	-47	392	439
4	Ribbon	-73	411	484
4	Ribbon	-68	476	544
4	Ribbon	-80	457	537
8	Ribbon	-71	445	516
8	Ribbon	-69	414	483
8	Ribbon	-62	465	527
10	Ribbon	-47	454	501
10	Ribbon	-62	369	431
10	Ribbon	-70	476	546
